Repository: richardotis/pycalphad-sandbox

# pycalphad-sandbox
pycalphad experiments and debugging notebooks

File: alcocr-sandbox.tdb
$ AL-CO-CR BOND COAT DATABASE
$ Database built by Xuan Liu
$ 7/3/2014
$ *Thermodynamic modeling of the Al-Co-Cr system*



$ Database file written 2014- 7- 3
$ From database: User data 2014. 7. 2    
 ELEMENT /-   ELECTRON_GAS              0.0000E+00  0.0000E+00  0.0000E+00!
 ELEMENT VA   VACUUM                    0.0000E+00  0.0000E+00  0.0000E+00!
 ELEMENT AL   FCC_A1                    2.6982E+01  4.5773E+03  2.8321E+01!
 ELEMENT CO   HCP_A3                    5.8933E+01  4.7656E+03  3.0040E+01!
 ELEMENT CR   BCC_A2                    5.1996E+01  4.0500E+03  2.3560E+01!

 
$$--SIGMA--PARAMETERS----------------------------------------------------- 
$$$$--BINARY--CR-AL--$$$$$$$$$$$$$$$$$$$$$$$$$$$$$$$$$$$$$$$$$$$$$$$$$$$$$
 FUNCTION VV1   298.15   161148; 6000 N !
 FUNCTION VV7   298.15   47886; 6000 N ! 

$$$$--TERNARY--$$$$$$$$$$$$$$$$$$$$$$$$$$$$$$$$$$$$$$$$$$$$$$$$$$$$$$$$$$$ 
 FUNCTION VV3   298.15   -931861.59; 6000 N !
 FUNCTION VV5   298.15   -617537.34; 6000 N ! 

 FUNCTION VV11   298.15   -195991.51; 6000 N !
 
$$--BCC_A2--PARAMETERS----------------------------------------------------
$$$$--TERNARY--$$$$$$$$$$$$$$$$$$$$$$$$$$$$$$$$$$$$$$$$$$$$$$$$$$$$$$$$$$$ 
 FUNCTION VV34   298.15   -78970.431; 6000 N !
 FUNCTION VV35   298.15   89.123413; 6000 N !

$$--BCC_B2--PARAMETERS----------------------------------------------------
$$$$--BINARY--CO-CR--$$$$$$$$$$$$$$$$$$$$$$$$$$$$$$$$$$$$$$$$$$$$$$$$$$$$$  
 FUNCTION VV40   298.15   24956.359; 6000 N !
 FUNCTION VV42   298.15   -10952.973; 6000 N !
 FUNCTION VV43   298.15   16.47428; 6000 N !

$$$$--BINARY--CR-AL--$$$$$$$$$$$$$$$$$$$$$$$$$$$$$$$$$$$$$$$$$$$$$$$$$$$$$ 
 FUNCTION VV44   298.15   -4000; 6000 N !

$$$$--TERNARY-------------------------------------------------------------  
 FUNCTION VV54   298.15   13276.116; 6000 N !
 FUNCTION VV90   298.15   17367.687; 6000 N !
 FUNCTION VV92   298.15   -46432.157; 6000 N !

$$--LIQUID--PARAMETERS----------------------------------------------------
$$$$--TERNARY--$$$$$$$$$$$$$$$$$$$$$$$$$$$$$$$$$$$$$$$$$$$$$$$$$$$$$$$$$$$ 
 FUNCTION VV66   298.15   30000; 6000 N !

$$--FCC--PARAMETERS-------------------------------------------------------
$$$$--TERNARY--$$$$$$$$$$$$$$$$$$$$$$$$$$$$$$$$$$$$$$$$$$$$$$$$$$$$$$$$$$$ 
 FUNCTION VV96   298.15   17295.477; 6000 N !

$$--HCP--PARAMETERS-------------------------------------------------------
$$$$--TERNARY--$$$$$$$$$$$$$$$$$$$$$$$$$$$$$$$$$$$$$$$$$$$$$$$$$$$$$$$$$$$ 
 FUNCTION VV98   298.15   25000; 6000 N !

$$$$$$$$$$$$$$$$$$$$$$$$$$$$$$$$$$$$$$$$$$$$$$$$$$$$$$$$$$$$$$$$$$$$$$$$$$ 
$$--UNARY PARAMETERS------------------------------------------------------ 
 FUNCTION GHSERAL    2.98150E+02  -7976.15+137.093038*T-24.3671976*T*LN(T)
     -.001884662*T**2-8.77664E-07*T**3+74092*T**(-1);  7.00000E+02  Y
      -11276.24+223.048446*T-38.5844296*T*LN(T)+.018531982*T**2
     -5.764227E-06*T**3+74092*T**(-1);  9.33600E+02  Y
      -11278.378+188.684153*T-31.748192*T*LN(T)-1.234E+28*T**(-9);  
     6.00000E+03  N !
 FUNCTION GALBCC     2.98150E+02  +10083-4.813*T+GHSERAL#;   6.00000E+03   N 
     !	 
 FUNCTION GALHCP     2.98150E+02  +5481-1.8*T+GHSERAL#;   6.00000E+03   N !	  
 
 FUNCTION GHSERCO    2.98150E+02  +310.241+133.36601*T-25.0861*T*LN(T)
     -.002654739*T**2-1.7348E-07*T**3+72526.9*T**(-1);  1.76800E+03  Y
      -17197.666+253.28374*T-40.5*T*LN(T)+9.3488E+30*T**(-9);  6.00000E+03  
     N !
 FUNCTION GCOBCC     2.98150E+02  +2938-.7138*T+GHSERCO#;   6.00000E+03   N !
 FUNCTION GCOFCC     2.98150E+02  +427.59-.61525*T+GHSERCO#;   6.00000E+03   
     N ! 
 
 FUNCTION GHSERCR    2.98150E+02  -8856.94+157.48*T-26.908*T*LN(T)
     +.00189435*T**2-1.47721E-06*T**3+139250*T**(-1);  2.18000E+03  Y
      -34869.344+344.18*T-50*T*LN(T)-2.88526E+32*T**(-9);  6.00000E+03  N !
 FUNCTION GCRFCC     2.98150E+02  +7284+.163*T+GHSERCR#;   6.00000E+03   N !
 FUNCTION GCRHCP     2.98150E+02  +4438+GHSERCR#;   6.00000E+03   N !
 
 FUNCTION U1ALCO     2.98150E+02  -9870+3.068*T;   6.00000E+03   N !
 FUNCTION U1ALCR     2.98150E+02  -3849;   6.00000E+03   N !
 FUNCTION UN_ASS     2.98150E+02  0.0 ;  3.00000E+02  N !
$$$$$$$$$$$$$$$$$$$$$$$$$$$$$$$$$$$$$$$$$$$$$$$$$$$$$$$$$$$$$$$$$$$$$$$$$$ 


$$--BCC_B2-FUNCTIONS------------------------------------------------------
$$$$--VACANCY--$$$$$$$$$$$$$$$$$$$$$$$$$$$$$$$$$$$$$$$$$$$$$$$$$$$$$$$$$$$ 
 FUNCTION GB2ALVA    2.98150E+02  +10000-T;   6.00000E+03   N !
 FUNCTION LB2ALVA    2.98150E+02  100000;   6.00000E+03   N !
 
 FUNCTION GB2COVA    2.98150E+02  +148500-35.62*T;   6.00000E+03   N !
 FUNCTION LB2COVA    2.98150E+02  +45030-34.47*T;   6.00000E+03   N !
 
 FUNCTION GB2CRVA    2.98150E+02  0;   6.00000E+03   N !
 FUNCTION LB2CRVA    2.98150E+02  0;   6.00000E+03   N !
 
$$$$--BINARY--$$$$$$$$$$$$$$$$$$$$$$$$$$$$$$$$$$$$$$$$$$$$$$$$$$$$$$$$$$$$  
 FUNCTION GB2ALCO    2.98150E+02  -138500+34.62*T;   6.00000E+03   N !
 FUNCTION LB2ALCO    2.98150E+02  +54531-37.04*T;   6.00000E+03   N !
 FUNCTION L1B2ALCO   298.15 0.0; 6000.00  N ! 
 FUNCTION BU1ALCO     2.98150E+02  -.5*LB2ALCO#;   6.00000E+03   N !  
 
 FUNCTION GB2COCR    2.98150E+02  +VV40#;   6.00000E+03   N !
 FUNCTION LB2COCR    2.98150E+02  +VV42#+VV43#*T;   6.00000E+03   N !
 FUNCTION L1B2COCR   2.98150E+02  0;   6.00000E+03   N !
 FUNCTION BU1COCR     2.98150E+02  -.5*LB2COCR#;   6.00000E+03   N ! 
  
 FUNCTION GB2CRAL    2.98150E+02  +VV44#;   6.00000E+03   N !
 FUNCTION LB2CRAL    2.98150E+02  0;   6.00000E+03   N ! 
 FUNCTION L1B2CRAL   2.98150E+02  0;   6.00000E+03   N !
 FUNCTION BU1CRAL    2.98150E+02  -.5*LB2CRAL#;   6.00000E+03   N ! 
 
$$$$--TERNARY--A2--$$$$$$$$$$$$$$$$$$$$$$$$$$$$$$$$$$$$$$$$$$$$$$$$$$$$$$$
$$$$$$--L0(AL:AL,CO,CR)
 FUNCTION LAL2COCR   2.98150E+02  0;   6.00000E+03   N !
 
$$$$$$--L1(CO:AL,CO,CR)
 FUNCTION LALCO2CR   2.98150E+02  +VV34#+VV35#*T;   6.00000E+03   N !

$$$$$$--L2(CR:AL,CO,CR) 
 FUNCTION LALCOCR2   2.98150E+02  0;   6.00000E+03   N !  
 
$$$$--TERNARY--B2--$$$$$$$$$$$$$$$$$$$$$$$$$$$$$$$$$$$$$$$$$$$$$$$$$$$$$$$
$$$$$$--L(AL:CO,CR) 
 FUNCTION LBCOCRMA   2.98150E+02  +VV90#;   6.00000E+03   N !
 FUNCTION L1BCOCRM   2.98150E+02  0;   6.00000E+03   N !

$$$$$$--L(CO:AL,CR) 
 FUNCTION LBCRALMC   2.98150E+02  0;   6.00000E+03   N !
 FUNCTION L1BCRALM   2.98150E+02  +VV54#;   6.00000E+03   N !

$$$$$$--L(CR:AL,CO)
 FUNCTION LBALCOMC   2.98150E+02  +VV92#;   6.00000E+03   N !
 FUNCTION L1BALCOM   2.98150E+02  0;   6.00000E+03   N !
$$$$$$$$$$$$$$$$$$$$$$$$$$$$$$$$$$$$$$$$$$$$$$$$$$$$$$$$$$$$$$$$$$$$$$$$$$ 
 
 TYPE_DEFINITION % SEQ *!
 DEFINE_SYSTEM_DEFAULT ELEMENT 2 !
 DEFAULT_COMMAND DEF_SYS_ELEMENT VA /- !

$$$$$$$$$$$$$$$$$$$$$$$$$$$$$$$$$$$$$$$$$$$$$$$$$$$$$$$$$$$$$$$$$$$$$$$$$$
$--------------------------------LIQUID----------------------------------$
$$$$$$$$$$$$$$$$$$$$$$$$$$$$$$$$$$$$$$$$$$$$$$$$$$$$$$$$$$$$$$$$$$$$$$$$$$ 
 PHASE LIQUID %  1  1.0  !
    CONSTITUENT LIQUID :AL,CO,CR :  !

$$$$-------------------------UNARY----------------------------------------	

   PARAMETER G(LIQUID,AL;0)  2.98150E+02  +11005.029-11.841867*T
  +7.934E-20*T**7+GHSERAL#;  9.33600E+02  Y
   +10482.282-11.253974*T+1.231E+28*T**(-9)+GHSERAL#;  6.00000E+03  N REF0 !
   
   PARAMETER G(LIQUID,CO;0)  2.98150E+02  +15085.037-8.931932*T
  -2.19801E-21*T**7+GHSERCO#;  1.76800E+03  Y
   +16351.056-9.683796*T-9.3488E+30*T**(-9)+GHSERCO#;  6.00000E+03  N REF0 !
   
   PARAMETER G(LIQUID,CR;0)  2.98150E+02  +24339.955-11.420225*T
  +2.37615E-21*T**7+GHSERCR#;  2.18000E+03  Y
   +18409.36-8.563683*T+2.88526E+32*T**(-9)+GHSERCR#;  6.00000E+03  N REF0 !

$$$$-------------------------BINARY---------------------------------------  
 
   PARAMETER G(LIQUID,AL,CO;0)  2.98150E+02  -148800+38.26*T;   6.00000E+03  
N REF0 !
   PARAMETER G(LIQUID,AL,CO;1)  2.98150E+02  -68193+33.565*T;   6.00000E+03  
   N REF0 !
   PARAMETER G(LIQUID,AL,CO;2)  2.98150E+02  +29760-7.652*T;   6.00000E+03   
  N REF0 !
   PARAMETER G(LIQUID,AL,CO;3)  2.98150E+02  +29226-14.385*T;   6.00000E+03  
   N REF0 !
  
   PARAMETER G(LIQUID,AL,CR;0)  2.98150E+02  -29000;   6.00000E+03   N REF0 !
   PARAMETER G(LIQUID,AL,CR;1)  2.98150E+02  -11000;   6.00000E+03   N REF0 !
   
   PARAMETER G(LIQUID,CO,CR;0)  3.00000E+02  -12008.6239+2.2019*T;  
  3.00000E+03  N REF0 !
   PARAMETER G(LIQUID,CO,CR;1)  3.00000E+02  -5836.4696+1.1402*T;  
3.00000E+03  N REF0 !

$$$$-------------------------TERNARY--------------------------------------  

   PARAMETER G(LIQUID,AL,CO,CR;0)  2.98150E+02  +VV66#;   6.00000E+03   N REF0 !  
  
$$$$$$$$$$$$$$$$$$$$$$$$$$$$$$$$$$$$$$$$$$$$$$$$$$$$$$$$$$$$$$$$$$$$$$$$$$


$$$$$$$$$$$$$$$$$$$$$$$$$$$$$$$$$$$$$$$$$$$$$$$$$$$$$$$$$$$$$$$$$$$$$$$$$$
$--------------------------------BCC_A2----------------------------------$
$$$$$$$$$$$$$$$$$$$$$$$$$$$$$$$$$$$$$$$$$$$$$$$$$$$$$$$$$$$$$$$$$$$$$$$$$$
 TYPE_DEFINITION & GES A BCC_A2 MAGNETIC  -1.0    4.00000E-01 !
 PHASE BCC_A2  %&  2 1   3 !
    CONSTITUENT BCC_A2  :AL,CO,CR,VA : VA :  !

$$$$-------------------------UNARY----------------------------------------

   PARAMETER G(BCC_A2,AL:VA;0)  2.98150E+02  +GALBCC#;   6.00000E+03   N REF0 !	
 
   PARAMETER G(BCC_A2,CO:VA;0)  2.98150E+02  +GCOBCC#;   6.00000E+03   N 
  REF0 !
   PARAMETER TC(BCC_A2,CO:VA;0)  2.98150E+02  1450;   6.00000E+03   N REF0 !
   PARAMETER BMAGN(BCC_A2,CO:VA;0)  2.98150E+02  1.35;   6.00000E+03   N 
  REF0 !
  
   PARAMETER G(BCC_A2,CR:VA;0)  2.98150E+02  +GHSERCR#;   6.00000E+03   N 
  REF0 !
   PARAMETER TC(BCC_A2,CR:VA;0)  2.98150E+02  -311.5;   6.00000E+03   N REF0 !
   PARAMETER BMAGN(BCC_A2,CR:VA;0)  2.98150E+02  -.01;   6.00000E+03   N 
  REF0 !
  
   PARAMETER G(BCC_A2,VA:VA;0) 298.15 0; 6000 N!  

$$$$-------------------------BINARY---------------------------------------

   PARAMETER G(BCC_A2,AL,CO:VA;0)  2.98150E+02  +GB2ALCO#+LB2ALCO#;   
  6.00000E+03   N REF0 !   
  
   PARAMETER G(BCC_A2,AL,CR:VA;0)  2.98150E+02  -54900+10*T;   6.00000E+03   
  N REF0 !
  
   PARAMETER G(BCC_A2,CO,CR:VA;0)  2.98150E+02  +1033.2829-1.4808*T;  
  3.00000E+03  N REF0 !
   PARAMETER G(BCC_A2,CO,CR:VA;1)  2.98150E+02  +11971.5008-13.3741*T;  
  3.00000E+03  N REF0 !
  
$$$$-------------------------VACANCY--------------------------------------  
  
   PARAMETER G(BCC_A2,AL,VA:VA;0)  2.98150E+02  +GB2ALVA#+LB2ALVA#;   
  6.00000E+03   N REF0 !
  
   PARAMETER G(BCC_A2,CO,VA:VA;0)  2.98150E+02  +GB2COVA#+LB2COVA#;   
  6.00000E+03   N REF0 !
  
   PARAMETER G(BCC_A2,CR,VA:VA;0)  2.98150E+02  100000;   6.00000E+03   N 
  REF0 !  
  
$$$$-------------------------TERNARY-------------------------------------- 
  
   PARAMETER G(BCC_A2,AL,CO,CR:VA;0)  2.98150E+02  +LAL2COCR#
  -LB2ALCO#-LB2CRAL#-LB2COCR#+LBALCOMC#+LBCRALMC#
  +LBCOCRMA#+L1BALCOM#+L1BCRALM#;   6.00000E+03   N REF0 !
  
   PARAMETER G(BCC_A2,AL,CO,CR:VA;1)  2.98150E+02  +LALCO2CR#
  -LB2ALCO#-LB2CRAL#-LB2COCR#+LBALCOMC#+LBCRALMC#
  +LBCOCRMA#-L1BALCOM#+L1BCOCRM#;   6.00000E+03   N REF0 !
  
   PARAMETER G(BCC_A2,AL,CO,CR:VA;2)  2.98150E+02  +LALCOCR2#
  -LB2ALCO#-LB2CRAL#-LB2COCR#+LBALCOMC#+LBCRALMC#
  +LBCOCRMA#-L1BCRALM#-L1BCOCRM#;   6.00000E+03   N REF0 !  

  
$$$$$$$$$$$$$$$$$$$$$$$$$$$$$$$$$$$$$$$$$$$$$$$$$$$$$$$$$$$$$$$$$$$$$$$$$$


$$$$$$$$$$$$$$$$$$$$$$$$$$$$$$$$$$$$$$$$$$$$$$$$$$$$$$$$$$$$$$$$$$$$$$$$$$
$--------------------------------BCC_B2----------------------------------$
$$$$$$$$$$$$$$$$$$$$$$$$$$$$$$$$$$$$$$$$$$$$$$$$$$$$$$$$$$$$$$$$$$$$$$$$$$
$ THIS PHASE HAS A DISORDERED CONTRIBUTION FROM BCC_A2                  
 TYPE_DEFINITION ' GES AMEND_PHASE_DESCRIPTION BCC_B2 DIS_PART BCC_A2,,,!
 TYPE_DEFINITION G GES A_P_D BCC_B2 MAGNETIC  -1.0    4.00000E-01 !
 PHASE BCC_B2  %G'  3 .5   .5   3 !
    CONSTITUENT BCC_B2  :AL,CO,CR,VA : AL,CO,CR,VA : VA :  !

$$$$-------------------------UNARY----------------------------------------

       PARAMETER G(BCC_B2,AL:AL:VA;0) 298.15 0; 6000 N!
       PARAMETER G(BCC_B2,CO:CO:VA;0) 298.15 0; 6000 N!	   
       PARAMETER G(BCC_B2,CR:CR:VA;0) 298.15 0; 6000 N!	
       PARAMETER G(BCC_B2,VA:VA:VA;0) 298.15 0; 6000 N!
   PARAMETER TC(BCC_B2,CO:AL:VA;0)  2.98150E+02  -1450;   6.00000E+03   N REF0 !	 
   PARAMETER TC(BCC_B2,AL:CO:VA;0)  2.98150E+02  -1450;   6.00000E+03   N REF0 !	    
   PARAMETER BMAGN(BCC_B2,CO:AL:VA;0)  2.98150E+02  -1.35;   6.00000E+03   
   N REF0 !
$$$$-------------------------BINARY---------------------------------------	 
  
   PARAMETER G(BCC_B2,AL:CO:VA;0)  2.98150E+02  +.5*GB2ALCO#-.5*LB2ALCO#;   
  6.00000E+03   N REF0 !	   
   PARAMETER G(BCC_B2,CO:AL:VA;0)  2.98150E+02  +.5*GB2ALCO#-.5*LB2ALCO#;   
  6.00000E+03   N REF0 !
  
   PARAMETER G(BCC_B2,AL:CR:VA;0)  2.98150E+02  +.5*GB2CRAL#-.5*LB2CRAL#;   
  6.00000E+03   N REF0 !  
   PARAMETER G(BCC_B2,CR:AL:VA;0)  2.98150E+02  +.5*GB2CRAL#-.5*LB2CRAL#;   
  6.00000E+03   N REF0 !
  
   PARAMETER G(BCC_B2,CO:CR:VA;0)  2.98150E+02  +.5*GB2COCR#-.5*LB2COCR#;   
  6.00000E+03   N REF0 !
   PARAMETER G(BCC_B2,CR:CO:VA;0)  2.98150E+02  +.5*GB2COCR#-.5*LB2COCR#;   
  6.00000E+03   N REF0 !
$$$$-------------------------VACANCY--------------------------------------

   PARAMETER G(BCC_B2,AL:VA:VA;0)  2.98150E+02  +.5*GB2ALVA#-.5*LB2ALVA#;   
  6.00000E+03   N REF0 !  
   PARAMETER G(BCC_B2,VA:AL:VA;0)  2.98150E+02  +.5*GB2ALVA#-.5*LB2ALVA#;   
  6.00000E+03   N REF0 ! 

   PARAMETER G(BCC_B2,CO:VA:VA;0)  2.98150E+02  +.5*GB2COVA#-.5*LB2COVA#;   
  6.00000E+03   N REF0 !
   PARAMETER G(BCC_B2,VA:CO:VA;0)  2.98150E+02  +.5*GB2COVA#-.5*LB2COVA#;   
  6.00000E+03   N REF0 !

   PARAMETER G(BCC_B2,CR:VA:VA;0)  2.98150E+02  +.5*GB2CRVA#-.5*LB2CRVA#;   
  6.00000E+03   N REF0 !
   PARAMETER G(BCC_B2,VA:CR:VA;0)  2.98150E+02  +.5*GB2CRVA#-.5*LB2CRVA#;   
  6.00000E+03   N REF0 !
  
$$$$-------------------------TERNARY 0TH ORDER (X:Y,Z)--------------------
 
   PARAMETER G(BCC_B2,AL:CO,CR:VA;0)  2.98150E+02  +.5*LBCOCRMA#+BU1COCR#;   
  6.00000E+03   N REF0 !	  
   PARAMETER G(BCC_B2,CO,CR:AL:VA;0)  2.98150E+02  +.5*LBCOCRMA#+BU1COCR#;   
  6.00000E+03   N REF0 !
  
   PARAMETER G(BCC_B2,CO:AL,CR:VA;0)  2.98150E+02  +.5*LBCRALMC#+BU1CRAL#;   
  6.00000E+03   N REF0 !  
   PARAMETER G(BCC_B2,AL,CR:CO:VA;0)  2.98150E+02  +.5*LBCRALMC#+BU1CRAL#;   
  6.00000E+03   N REF0 !   
  
   PARAMETER G(BCC_B2,CR:AL,CO:VA;0)  2.98150E+02  +.5*LBALCOMC#+BU1ALCO#;   
  6.00000E+03   N REF0 !   
   PARAMETER G(BCC_B2,AL,CO:CR:VA;0)  2.98150E+02  +.5*LBALCOMC#+BU1ALCO#;   
  6.00000E+03   N REF0 !
  
$$$$-------------------------TERNARY 1ST ORDER (X:Y,Z)-------------------- 
 
   PARAMETER G(BCC_B2,AL:CO,CR:VA;1)  2.98150E+02  +.5*L1BCOCRM#;   
  6.00000E+03   N REF0 !  
   PARAMETER G(BCC_B2,CO,CR:AL:VA;1)  2.98150E+02  +.5*L1BCOCRM#;   
  6.00000E+03   N REF0 !  

   PARAMETER G(BCC_B2,CO:AL,CR:VA;1)  2.98150E+02  +.5*L1BCRALM#;   
  6.00000E+03   N REF0 !
   PARAMETER G(BCC_B2,AL,CR:CO:VA;1)  2.98150E+02  +.5*L1BCRALM#;   
  6.00000E+03   N REF0 !

   PARAMETER G(BCC_B2,CR:AL,CO:VA;1)  2.98150E+02  +.5*L1BALCOM#;   
  6.00000E+03   N REF0 !
   PARAMETER G(BCC_B2,AL,CO:CR:VA;1)  2.98150E+02  +.5*L1BALCOM#;   
  6.00000E+03   N REF0 !
$$$$$$$$$$$$$$$$$$$$$$$$$$$$$$$$$$$$$$$$$$$$$$$$$$$$$$$$$$$$$$$$$$$$$$$$$$


$$$$$$$$$$$$$$$$$$$$$$$$$$$$$$$$$$$$$$$$$$$$$$$$$$$$$$$$$$$$$$$$$$$$$$$$$$
$--------------------------------FCC_A1----------------------------------$
$$$$$$$$$$$$$$$$$$$$$$$$$$$$$$$$$$$$$$$$$$$$$$$$$$$$$$$$$$$$$$$$$$$$$$$$$$
 TYPE_DEFINITION ( GES A_P_D FCC_A1 MAGNETIC  -3.0    2.80000E-01 !
 PHASE FCC_A1  %(  2 1   1 !
    CONSTITUENT FCC_A1  :AL,CO,CR : VA :  !

$$$$-------------------------UNARY----------------------------------------
	
   PARAMETER G(FCC_A1,AL:VA;0)  2.98150E+02  +GHSERAL#;   6.00000E+03   N 
  REF0 !
  
   PARAMETER G(FCC_A1,CO:VA;0)  2.98150E+02  +GCOFCC#;   6.00000E+03   N 
  REF0 !
   PARAMETER TC(FCC_A1,CO:VA;0)  2.98150E+02  1396;   6.00000E+03   N REF0 !
   PARAMETER BMAGN(FCC_A1,CO:VA;0)  2.98150E+02  1.35;   6.00000E+03   N 
  REF0 !
  
   PARAMETER G(FCC_A1,CR:VA;0)  2.98150E+02  +GCRFCC#;   6.00000E+03   N 
  REF0 !
   PARAMETER TC(FCC_A1,CR:VA;0)  2.98150E+02  -1109;   6.00000E+03   N REF0 !
   PARAMETER BMAGN(FCC_A1,CR:VA;0)  2.98150E+02  -2.46;   6.00000E+03   N 
  REF0 !
  
$$$$-------------------------BINARY--------------------------------------- 
 
   PARAMETER G(FCC_A1,AL,CO:VA;0)  2.98150E+02  -122840+22.925*T;   
  6.00000E+03   N REF0 !
   PARAMETER G(FCC_A1,AL,CO:VA;2)  2.98150E+02  +24568-4.585*T;   
  6.00000E+03   N REF0 !
   PARAMETER TC(FCC_A1,AL,CO:VA;0)  2.98150E+02  -1830;   6.00000E+03   N 
  REF0 !
   PARAMETER TC(FCC_A1,AL,CO:VA;1)  2.98150E+02  970;   6.00000E+03   N REF0 !   
   PARAMETER BMAGN(FCC_A1,AL,CO:VA;0)  2.98150E+02  10;   6.00000E+03   N 
  REF0 !
  
   PARAMETER G(FCC_A1,AL,CR:VA;0)  2.98150E+02  -45900+6*T;   6.00000E+03   
  N REF0 !
  
   PARAMETER G(FCC_A1,CO,CR:VA;0)  3.00000E+02  -24052.09+8.1884*T;  
  3.00000E+03  N REF0 !
   PARAMETER G(FCC_A1,CO,CR:VA;1)  3.00000E+02  +5331.8252-6.9059*T;  
  3.00000E+03  N REF0 !
   PARAMETER TC(FCC_A1,CO,CR:VA;0)  3.00000E+02  -9392.5259;  3.00000E+03  N 
  REF0 !
   PARAMETER TC(FCC_A1,CO,CR:VA;1)  3.00000E+02  8383.0424;  3.00000E+03  N 
  REF0 !  

$$$$-------------------------TERNARY--------------------------------------
  
   PARAMETER G(FCC_A1,AL,CO,CR:VA;0)  2.98150E+02  +VV96#;   6.00000E+03   N 
  REF0 !

$$$$$$$$$$$$$$$$$$$$$$$$$$$$$$$$$$$$$$$$$$$$$$$$$$$$$$$$$$$$$$$$$$$$$$$$$$  


$$$$$$$$$$$$$$$$$$$$$$$$$$$$$$$$$$$$$$$$$$$$$$$$$$$$$$$$$$$$$$$$$$$$$$$$$$
$--------------------------------HCP_A3----------------------------------$
$$$$$$$$$$$$$$$$$$$$$$$$$$$$$$$$$$$$$$$$$$$$$$$$$$$$$$$$$$$$$$$$$$$$$$$$$$
 TYPE_DEFINITION ) GES A_P_D HCP_A3 MAGNETIC  -3.0    2.80000E-01 !
 PHASE HCP_A3  %)  2 1   .5 !
    CONSTITUENT HCP_A3  :AL,CO,CR : VA :  !

$$$$-------------------------UNARY----------------------------------------	
	
   PARAMETER G(HCP_A3,AL:VA;0)  2.98150E+02  +GALHCP#;   6.00000E+03   N 
  REF0 !
  
   PARAMETER G(HCP_A3,CO:VA;0)  2.98150E+02  +GHSERCO#;   6.00000E+03   N 
  REF0 !
   PARAMETER TC(HCP_A3,CO:VA;0)  2.98150E+02  1396;   6.00000E+03   N REF0 !
   PARAMETER BMAGN(HCP_A3,CO:VA;0)  2.98150E+02  1.35;   6.00000E+03   N 
  REF0 !
  
   PARAMETER G(HCP_A3,CR:VA;0)  2.98150E+02  +GCRHCP#;   6.00000E+03   N 
  REF0 !
   PARAMETER TC(HCP_A3,CR:VA;0)  2.98150E+02  -1109;   6.00000E+03   N REF0 !
   PARAMETER BMAGN(HCP_A3,CR:VA;0)  2.98150E+02  -2.46;   6.00000E+03   N 
  REF0 !

$$$$-------------------------BINARY---------------------------------------
  
   PARAMETER G(HCP_A3,AL,CO:VA;0)  2.98150E+02  -122840+22.925*T;   
  6.00000E+03   N REF0 !
   PARAMETER G(HCP_A3,AL,CO:VA;2)  2.98150E+02  +24568-4.585*T;   
  6.00000E+03   N REF0 !
   PARAMETER TC(HCP_A3,AL,CO:VA;0)  2.98150E+02  -1830;   6.00000E+03   N 
  REF0 !
   PARAMETER TC(HCP_A3,AL,CO:VA;1)  2.98150E+02  970;   6.00000E+03   N REF0 !
   PARAMETER BMAGN(HCP_A3,AL,CO:VA;0)  2.98150E+02  10;   6.00000E+03   N 
  REF0 !
  

   PARAMETER G(HCP_A3,AL,CR:VA;0)  2.98150E+02  -45900+6*T;   6.00000E+03   
  N REF0 !
  
   PARAMETER G(HCP_A3,CO,CR:VA;0)  3.00000E+02  -28673.6824+15.5105*T;  
  3.00000E+03  N REF0 !
   PARAMETER G(HCP_A3,CO,CR:VA;1)  3.00000E+02  +12673.5606-14.8392*T;  
  3.00000E+03  N REF0 !
   PARAMETER TC(HCP_A3,CO,CR:VA;0)  3.00000E+02  -5828.677;  3.00000E+03  N 
  REF0 !
   PARAMETER TC(HCP_A3,CO,CR:VA;1)  3.00000E+02  4873.9533;  3.00000E+03  N 
  REF0 !

$$$$-------------------------TERNARY--------------------------------------  
  
   PARAMETER G(HCP_A3,AL,CO,CR:VA;0)  2.98150E+02  +VV98#;   
  6.00000E+03   N REF0 !
  
$$$$$$$$$$$$$$$$$$$$$$$$$$$$$$$$$$$$$$$$$$$$$$$$$$$$$$$$$$$$$$$$$$$$$$$$$$  


$$$$$$$$$$$$$$$$$$$$$$$$$$$$$$$$$$$$$$$$$$$$$$$$$$$$$$$$$$$$$$$$$$$$$$$$$$
$-----------------------------SIGMA_SGTE---------------------------------$
$$$$$$$$$$$$$$$$$$$$$$$$$$$$$$$$$$$$$$$$$$$$$$$$$$$$$$$$$$$$$$$$$$$$$$$$$$
 PHASE SIGMA_SGTE  %  3 8   18   4 !
    CONSTITUENT SIGMA_SGTE  :AL,CO : AL,CO,CR : CR :  !

$$$$-------------------------BINARY---------------------------------------	

   PARAMETER G(SIGMA_SGTE,CO:CO:CR;0)  2.98150E+02  -16898.7187-29.814*T
  +8*GCOFCC#+4*GHSERCR#+18*GCOBCC#;  3.00000E+03  N REF0 !
   PARAMETER G(SIGMA_SGTE,CO:CR:CR;0)  2.98150E+02  -259935.807+85.0966*T
  +8*GCOFCC#+4*GHSERCR#+18*GHSERCR#;  3.00000E+03  N REF0 !
	
   PARAMETER G(SIGMA_SGTE,AL:AL:CR;0)  2.98150E+02  +VV1#+8*GHSERAL#
  +18*GALBCC#+4*GHSERCR#;   6.00000E+03   N REF0 !
   PARAMETER G(SIGMA_SGTE,AL:CR:CR;0)  2.98150E+02  +VV7#+8*GHSERAL#
  +22*GHSERCR#;   6.00000E+03   N REF0 !  
  
$$$$-------------------------TERNARY--------------------------------------

   PARAMETER G(SIGMA_SGTE,CO:AL:CR;0)  2.98150E+02  +VV3#+8*GCOFCC#
  +18*GALBCC#+4*GHSERCR#;   6.00000E+03   N REF0 !
   PARAMETER G(SIGMA_SGTE,AL:CO:CR;0)  2.98150E+02  +VV5#+8*GHSERAL#
  +18*GCOBCC#+4*GHSERCR#;   6.00000E+03   N REF0 !
  
   PARAMETER G(SIGMA_SGTE,CO:AL,CR:CR;0)  2.98150E+02  +VV11#;   
  6.00000E+03   N REF0 !

$$$$$$$$$$$$$$$$$$$$$$$$$$$$$$$$$$$$$$$$$$$$$$$$$$$$$$$$$$$$$$$$$$$$$$$$$$

$$$$$$$$$$$$$$$$$$$$$$$$$$$$$$$$$$$$$$$$$$$$$$$$$$$$$$$$$$$$$$$$$$$$$$$$$$
$----------------AL-CO, CO-CR, CR-AL INTERMETALLICS----------------------$
$$$$$$$$$$$$$$$$$$$$$$$$$$$$$$$$$$$$$$$$$$$$$$$$$$$$$$$$$$$$$$$$$$$$$$$$$$

 PHASE AL11CR2  %  3 10   1   2 !
    CONSTITUENT AL11CR2  :AL : AL : CR :  !

   PARAMETER G(AL11CR2,AL:AL:CR;0)  2.98150E+02  -175500+25.805*T
  +11*GHSERAL#+2*GHSERCR#;   6.00000E+03   N REF0 !


 PHASE AL13CO4  %  2 13   4 !
    CONSTITUENT AL13CO4  :AL : CO :  !

   PARAMETER G(AL13CO4,AL:CO;0)  2.98150E+02  -711760+170.4*T+13*GHSERAL#
  +4*GHSERCO#;   6.00000E+03   N REF0 !


 PHASE AL13CR2  %  2 13   2 !
    CONSTITUENT AL13CR2  :AL : CR :  !

   PARAMETER G(AL13CR2,AL:CR;0)  2.98150E+02  -174405+22.2*T+13*GHSERAL#
  +2*GHSERCR#;   6.00000E+03   N REF0 !


 PHASE AL3CO  %  2 3   1 !
    CONSTITUENT AL3CO  :AL : CO :  !

   PARAMETER G(AL3CO,AL:CO;0)  2.98150E+02  -174490+41.735*T+3*GHSERAL#
  +GHSERCO#;   6.00000E+03   N REF0 !


 PHASE AL4CR  %  2 4   1 !
    CONSTITUENT AL4CR  :AL : CR :  !

   PARAMETER G(AL4CR,AL:CR;0)  2.98150E+02  -89025+19.05*T+4*GHSERAL#
  +GHSERCR#;   6.00000E+03   N REF0 !


 PHASE AL5CO2  %  2 5   2 !
    CONSTITUENT AL5CO2  :AL : CO :  !

   PARAMETER G(AL5CO2,AL:CO;0)  2.98150E+02  -335100+81.65*T+5*GHSERAL#
  +2*GHSERCO#;   6.00000E+03   N REF0 !


 PHASE AL8CR5_H  %  2 8   5 !
    CONSTITUENT AL8CR5_H  :AL : CR :  !

   PARAMETER G(AL8CR5_H,AL:CR;0)  2.98150E+02  -147732-58.5*T+8*GHSERAL#
  +5*GHSERCR#;   6.00000E+03   N REF0 !


 PHASE AL8CR5_L  %  2 8   5 !
    CONSTITUENT AL8CR5_L  :AL : CR :  !

   PARAMETER G(AL8CR5_L,AL:CR;0)  2.98150E+02  -229515+8*GHSERAL#+5*GHSERCR#;
     6.00000E+03   N REF0 !


 PHASE AL9CO2  %  2 9   2 !
    CONSTITUENT AL9CO2  :AL : CO :  !

   PARAMETER G(AL9CO2,AL:CO;0)  2.98150E+02  -391800+103.77*T+9*GHSERAL#
  +2*GHSERCO#;   6.00000E+03   N REF0 !


 PHASE AL9CR4_H  %  2 9   4 !
    CONSTITUENT AL9CR4_H  :AL : CR :  !

   PARAMETER G(AL9CR4_H,AL:CR;0)  2.98150E+02  -134433-56.16*T+9*GHSERAL#
  +4*GHSERCR#;   6.00000E+03   N REF0 !


 PHASE AL9CR4_L  %  2 9   4 !
    CONSTITUENT AL9CR4_L  :AL : CR :  !

   PARAMETER G(AL9CR4_L,AL:CR;0)  2.98150E+02  -230750+16.094*T+9*GHSERAL#
  +4*GHSERCR#;   6.00000E+03   N REF0 !


 PHASE ALCR2  %  2 1   2 !
    CONSTITUENT ALCR2  :AL : CR :  !

   PARAMETER G(ALCR2,AL:CR;0)  2.98150E+02  -32700-8.79*T+GHSERAL#
  +2*GHSERCR#;   6.00000E+03   N REF0 !

  
$$$$$$$$$$$$$$$$$$$$$$$$$$$$$$$$$$$$$$$$$$$$$$$$$$$$$$$$$$$$$$$$$$$$$$$$$$
 LIST_OF_REFERENCES
 NUMBER  SOURCE
 
  89DIN     'Alan Dinsdale, SGTE Data for Pure Elements,
          NPL Report DMA(A)195 September 1989'
  91SAU1    'Nigel Saunders, 1991, based on
            N. Saunders, V.G. Rivlin
            Z. metallkde, 78 (11), 795-801 (1987); Al-Cr'
  91DIN     'Alan Dinsdale, SGTE Data for Pure Elements,
          Calphad Vol 15(1991) p 317-425, 
          also in NPL Report DMA(A)195 Rev. August 1990'
  01DUP    ' N. Dupin, I. Ansara, B. Sundman
          Thermodynamic Re-Assessment of the Ternary System Al-Cr-Ni,
          Calphad, 25 (2), 279-298 (2001); Al-Cr-Ni'
  14LIU    'Xuan L. Liu, Thomas Gheno, Bonnie Lindahl,
           Greta K. Lindwall, Brian M. Gleeson, Zi-Kui Liu
           Thermodynamic modeling of the Al-Co-Cr system,
           Unpublished (2014)' 		  
  !

File: cuo_05sch.tdb

$ -----------------------------------------------------------------------------
$ For pure elements, A.Dinsdale, Calphad 15 (1991) 317-425.              
$
 ELEMENT /-   ELECTRON_GAS              0.0         0.0         0.0!
 ELEMENT VA   VACUUM                    0.0         0.0         0.0!
 ELEMENT CU   FCC_A1                    63.546      5004.064    33.1498! 
 ELEMENT O    1/2_MOLE_O2(G)            15.999      4341.0      102.52!
$--------1---------2---------3---------4---------5---------6---------7---------8 
$ Associates in the liquid, gas-O2, and ionic species 
  SPECIES O2        O2!
  SPECIES O-2       O1/-2!
  SPECIES CU+1      CU1/+1!
  SPECIES CU+2      CU1/+2!
  SPECIES CU+3      CU1/+3!
$ -----------------------------------------------------------------------------
 FUNCTION GHSERCU    298.15  -7770.458+130.485235*T-24.112392*T*LN(T)
     -.00265684*T**2+1.29223E-07*T**3+52478*T**(-1);                  1358 Y
     -13542.026+183.803828*T-31.38*T*LN(T)+3.64167E+29*T**(-9);       3200 N !

 FUNCTION GCUBCC     298.15  +4017.00-1.255*T+GHSERCU;                6000 N !
 FUNCTION GCULIQ     298.15  +12964.735-9.511904*T
                             -5.849E-21*T**7 +GHSERCU;                1358 Y
       +13495.481-9.922344*T-3.64167E+29*T**(-9)+GHSERCU;             3200 N !

 FUNCTION GHSEROO    298.15 -3480.87-25.503038*T-11.136*T*LN(T)
      -.005098888*T**2+6.61846E-07*T**3-38365*T**(-1);               1000 Y
      -6568.763+12.65988*T-16.8138*T*LN(T)-5.95798E-04*T**2
      +6.781E-09*T**3+262905*T**(-1);                                3300 Y
      -13986.728+31.259625*T-18.9536*T*LN(T)-4.25243E-04*T**2
      +1.0721E-08*T**3+4383200*T**(-1);                              6000 N !

 FUNCTION GBCCOO     298.15 +26519.13-25.503038*T-11.1355*T*LN(T)
     -.005098875*T**2+6.61846E-07*T**3-38365*T**(-1);              1000 Y
     +23431.237+12.659879*T-16.8138*T*LN(T)-5.95797E-04*T**2+6.781E-09*T**3
     +262905*T**(-1);                                              3300 Y
     +16013.272+31.259624*T-18.9536*T*LN(T)-4.25243E-04*T**2+1.0721E-08*T**3
     +4383200*T**(-1);                                             6000 N !

 FUNCTION GCUCUO     298.15  -114945+307.98*T-67.71*T*LN(T);           6000 N !
 FUNCTION GCUCUO2    298.15  +1.333333*GCUCUO +16236 -20*T;            6000 N !
 FUNCTION GCUCUO3    298.15  +1.666667*GCUCUO -33972.668 +25.917348*T; 6000 N !

 FUNCTION UN_ASS 298.15 +0;                                         300. N !
 FUNCTION ZERO   298.15 +0;                                         300. N !

 TYPE_DEFINITION % SEQ *!

$ -----------------------------------------------------------------------------
 PHASE GAS:G %  1  1.0  !
   CONSTITUENT GAS:G :O2 :  !
   PARAMETER G(GAS,O2;0) 298.15 +2*GHSEROO+R*T*LN(1E-05*P); 6000 N !


 PHASE IONIC_LIQ:Y %  2 1   1 !
   CONSTITUENT IONIC_LIQ:Y : CU+1,CU+2,CU+3 : O-2,VA :  !

 PARAMETER G(IONIC_LIQ,CU+1:VA;0)   298.15  +GCULIQ;  3200 N ! $ 05Sch
 PARAMETER G(IONIC_LIQ,CU+2:VA;0) 298.15  +3*GCULIQ+GCUCUO2-2*GCUCUO; 6000 N !
 PARAMETER G(IONIC_LIQ,CU+3:VA;0) 298.15  +6*GCULIQ+0.5*GCUCUO2
                                              +GCUCUO3-4*GCUCUO; 6000 N !
 PARAMETER G(IONIC_LIQ,CU+1:O-2;0)  298.15  +GCUCUO; 6000 N !
 PARAMETER G(IONIC_LIQ,CU+2:O-2;0)  298.15  +GCUCUO2; 6000 N !
 PARAMETER G(IONIC_LIQ,CU+3:O-2;0)  298.15  +GCUCUO3; 6000 N !
 PARAMETER G(IONIC_LIQ,CU+1:O-2,VA;0)   298.15  +13287+11.82*T; 6000 N !
 PARAMETER G(IONIC_LIQ,CU+1:O-2,VA;1)   298.15  -17125+11.52*T; 6000 N !
 PARAMETER G(IONIC_LIQ,CU+1:O-2,VA;2)   298.15  +21762-10.15*T; 6000 N !
 PARAMETER G(IONIC_LIQ,CU+1,CU+2:O-2;0) 298.15  -106048+70*T; 6000 N !


$ TYPE_DEFINITION ' GES A_P_D FCC_A1 MAGNETIC  -3.0 0.28 !
 PHASE FCC_A1  %'  1  1    !
   CONSTITUENT FCC_A1  : CU,O :  !
   PARAMETER G(FCC_A1,CU;0)      298.15 +GHSERCU; 3200 N ! $ 05Sch
   PARAMETER G(FCC_A1,O;0)       298.15 +1000000 +GHSEROO; 6000 N ! $ 05Sch
   PARAMETER G(FCC_A1,CU,O;0)    298.15 -1017730 +29.6*T; 6000 N ! $ 05Sch

$ Non-stoichiometric compounds ----------------------------------------------


$ Line compounds ----------------------------------------------------------

 PHASE CU2O %  2 2 1 !
   CONSTITUENT CU2O  : CU : O :  !
   PARAMETER G(CU2O,CU:O;0) 298.15 -193230+360.057*T-66.26*T*LN(T)
                                   -0.00796*T**2 +374000*T**(-1);    6000 N !
$ 
 PHASE CUO  %  2 1 1 !
   CONSTITUENT CUO  : CU : O :  !
   PARAMETER G(CUO,CU:O;0) 298.15 -178002.39+275.159239*T-44.965711*T*LN(T)
                               -0.010809208*T**2 +1369987.3*T**(-1); 6000 N !
$ 
$
$CuO-NIMS

File: AlCoCrNi-2016Liu-minified.TDB (part 2 of 2)
$****************************************************************************
   FUNCTION L04CRNI 298.15 U3CRNI;,,N 01DUP !
   FUNCTION L14CRNI 298.15 U4CRNI;,,N 01DUP !
   FUNCTION CRNI3   298.15 +3*U1CRNI;,,,N 01DUP !
   FUNCTION CR2NI2  298.15 +4*U1CRNI;,,,N 01DUP !
   FUNCTION CR3NI   298.15 +3*U1CRNI;,,,N 01DUP !
 PARAMETER G(L12_FCC,NI:CR:VA;0)  298.15  +CRNI3;,,  N 01DUP !
 PARAMETER G(L12_FCC,CR:NI:VA;0)  298.15  +CR3NI;,,  N 01DUP !
 PARAMETER L(L12_FCC,CR,NI:CR:VA;0) 298.15
     -1.5*CRNI3+1.5*CR2NI2+1.5*CR3NI;,,N 01DUP !
 PARAMETER L(L12_FCC,CR,NI:NI:VA;0) 298.15
     +1.5*CRNI3+1.5*CR2NI2-1.5*CR3NI;,,N 01DUP !
 PARAMETER L(L12_FCC,CR,NI:CR:VA;1) 298.15
     +0.5*CRNI3-1.5*CR2NI2+1.5*CR3NI;,,N 01DUP !
 PARAMETER L(L12_FCC,CR,NI:NI:VA;1) 298.15
     -1.5*CRNI3+1.5*CR2NI2-0.5*CR3NI;,,N 01DUP !
 PARAMETER L(L12_FCC,*:CR,NI:VA;0) 298.15 +L04CRNI;,,N 01DUP !
 PARAMETER L(L12_FCC,*:CR,NI:VA;1) 298.15 +L14CRNI;,,N 01DUP !
 PARAMETER L(L12_FCC,CR,NI:*:VA;0) 298.15 +3*L04CRNI;,,N 01DUP !
 PARAMETER L(L12_FCC,CR,NI:*:VA;1) 298.15 +3*L14CRNI;,,N 01DUP !
$
$                                                            SIGMA_SGTE PHASE
$                                                                  metastable
$ Modified by Ursula R. Kattner, NIST, Gaithersburg, MD, USA 
 PARAMETER G(SIGMA_SGTE,NI:CR:CR;0)  298.15  
 +221157-227*T+8*GHSERNI+18*GHSERCR+4*GHSERCR;,,N 88GUS1 !
 PARAMETER G(SIGMA_SGTE,NI:NI:CR;0)  298.15  
 +175400+8*GHSERNI+18*GNIBCC+4*GHSERCR;,,N 88GUS1 !
$
$****************************************************************************
$
$                                                          TERNARY PARAMETERS
$
$----------------------------------------------------------------------------
$
$                                                                    Al-Co-Cr
$                 Mainly from the current work (2015)
$                 Co-Cr from Kusoffsky used instead of Oikawa as energies
$                 are shown to be better for sigma. Also produces a better
$                 Co-Cr-Ni extrapolation
$
$                                                                LIQUID PHASE
$
$Simple parameter to suppress liquid formation a 1573 K
 PARAMETER G(LIQUID,AL,CO,CR;0)  298.15  +30000;,,N 15LIU !
$
$                                                                FCC_A1 PHASE
$
 PARAMETER G(FCC_A1,AL,CO,CR:VA;0)  298.15  +989.5+8.277709*T;,,N 15LIU !  
$
$                                                                BCC_A2 PHASE
$
$   BCC_A2 L0, L1 and L2 parameters are all used
$   just using L0 cannot reproduce accurate phase boundaries for the A2/B2
$   Al-Co and Al-Cr binaries may need severe work to reduce these
 PARAMETER G(BCC_A2,AL,CO,CR:VA;0)  298.15  -28128;,,N 15LIU !  
 PARAMETER G(BCC_A2,AL,CO,CR:VA;1)  298.15  123468-61.878631*T;,,N 15LIU !     
 PARAMETER G(BCC_A2,AL,CO,CR:VA;2)  298.15  -12107-32.267228*T;,,N 15LIU !     
$
$                                                                BCC_B2 PHASE
$
 FUNCTION BCOCRMAL   298.15  -22138;,,N 15LIU !
 FUNCTION BALCOMCR   298.15  -61790;,,N 15LIU !
 
 PARAMETER G(BCC_B2,AL:CO,CR:VA;0)  298.15  +.5*BCOCRMAL;,,N 15LIU !  
 PARAMETER G(BCC_B2,CO,CR:AL:VA;0)  298.15  +.5*BCOCRMAL;,,N 15LIU ! 
 
 PARAMETER G(BCC_B2,AL,CO:CR:VA;0)  298.15  +.5*BALCOMCR;,,N 15LIU !    
 PARAMETER G(BCC_B2,CR:AL,CO:VA;0)  298.15  +.5*BALCOMCR;,,N 15LIU !  
$
$                                                               L12_FCC PHASE
$                                                                  metastable
$ Present work: 2015 CRALDAD
$ Using the same interaction constraints shown by Dupin for Al-Cr-Ni
   FUN U1ALCOCR 298.15 0;,,N 15LIU !
   FUN U2ALCOCR 298.15 0;,,N 15LIU !
   FUN U3ALCOCR 298.15 0;,,N 15LIU !
   FUN ALCOCR2 298.15 U1ALCO+2*U1ALCR+2*U1COCR+U1ALCOCR;,,N 15LIU !
   FUN ALCO2CR 298.15 2*U1ALCO+U1ALCR+2*U1COCR+U2ALCOCR;,,N 15LIU !
   FUN AL2COCR 298.15 2*U1ALCO+2*U1ALCR+U1COCR+U3ALCOCR;,,N 15LIU !
 PARA L(L12_FCC,AL,CO,CR:AL:VA;0) 298.15
     -1.5*ALCOCR2-1.5*ALCO2CR+ALCO3+ALCR3+6*AL2COCR
     -1.5*AL2CO2-1.5*AL2CR2-1.5*AL3CO-1.5*AL3CR;,,N 15LIU !
 PARA L(L12_FCC,AL,CO,CR:CO:VA;0) 298.15
     -1.5*ALCOCR2+6*ALCO2CR-1.5*ALCO3-1.5*AL2COCR
     -1.5*AL2CO2+AL3CO+COCR3-1.5*CO2CR2-1.5*CO3CR;,,N 15LIU !
 PARA L(L12_FCC,AL,CO,CR:CR:VA;0) 298.15
     +6*ALCOCR2-1.5*ALCO2CR-1.5*ALCR3-1.5*AL2COCR
     -1.5*AL2CR2+AL3CR-1.5*COCR3-1.5*CO2CR2+CO3CR;,,N 15LIU !
 PARA L(L12_FCC,AL,CO:CR:VA;0) 298.15
     +1.5*ALCO2CR+1.5*AL2COCR-1.5*AL3CR-1.5*CO3CR;,,N 15LIU !
 PARA L(L12_FCC,AL,CR:CO:VA;0) 298.15
     +1.5*ALCOCR2+1.5*AL2COCR-1.5*AL3CO-1.5*COCR3;,,N 15LIU !
 PARA L(L12_FCC,CO,CR:AL:VA;0) 298.15
     +1.5*ALCOCR2+1.5*ALCO2CR-1.5*ALCO3-1.5*ALCR3;,,N 15LIU !
 PARA L(L12_FCC,AL,CO:CR:VA;1) 298.15
     -1.5*ALCO2CR+1.5*AL2COCR-0.5*AL3CR+0.5*CO3CR;,,N 15LIU !
 PARA L(L12_FCC,AL,CR:CO:VA;1) 298.15
     -1.5*ALCOCR2+1.5*AL2COCR-0.5*AL3CO+0.5*COCR3;,,N 15LIU !
 PARA L(L12_FCC,CO,CR:AL:VA;1) 298.15
     -1.5*ALCOCR2+1.5*ALCO2CR-0.5*ALCO3+0.5*ALCR3;,,N 15LIU !
$
$                                                            SIGMA_SGTE PHASE
$
 PARAMETER G(SIGMA_SGTE,CO:AL:CR;0)  298.15  
 -931862+8*GCOFCC+18*GALBCC+4*GHSERCR;,,N 15LIU ! 
 PARAMETER G(SIGMA_SGTE,AL:CO:CR;0)  298.15  
 -617537+8*GHSERAL+18*GCOBCC+4*GHSERCR;,,N 15LIU ! 
 PARAMETER G(SIGMA_SGTE,CO:AL,CR:CR;0)  298.15  -200000;,,N 15LIU !    
$
$----------------------------------------------------------------------------
$
$                                                                    Al-Co-Ni
$                 Mainly from the current work (2015)
$                 Update of Al-Co-Ni from NDTH by Dupin 
$                 
$                 
$
$                                                                LIQUID PHASE
$
 PARAMETER G(LIQUID,AL,CO,NI;0)  298.15  20000;,,N 15LIU !    
$
$                                                                FCC_A1 PHASE
$
$$$$$ NONE
$
$                                                                BCC_A2 PHASE
$                                                                  metastable
$
 PARAMETER G(BCC_A2,AL,CO,NI:VA;0)  298.15  -15483;,,N 15LIU !    
$
$                                                                BCC_B2 PHASE
$
 FUNCTION BALCOMNI   298.15  -43538;,,N 15LIU !    
 
 PARAMETER G(BCC_B2,NI:AL,CO:VA;0)  298.15  +.5*BALCOMNI;,,N 15LIU !      
 PARAMETER G(BCC_B2,AL,CO:NI:VA;0)  298.15  +.5*BALCOMNI;,,N 15LIU !      
$
$                                                               L12_FCC PHASE
$ Present work: 2015 CRALDAD
$ Using the same interaction constraints shown by Dupin for Al-Cr-Ni
   FUN U1ALCONI 298.15 0;,,N 15LIU !
   FUN U2ALCONI 298.15 0;,,N 15LIU !
   FUN U3ALCONI 298.15 0;,,N 15LIU !
   FUN ALCONI2 298.15 U1ALCO+2*U1ALNI+2*U1CONI+U1ALCONI;,,N 15LIU !
   FUN ALCO2NI 298.15 2*U1ALCO+U1ALNI+2*U1CONI+U2ALCONI;,,N 15LIU !
   FUN AL2CONI 298.15 2*U1ALCO+2*U1ALNI+U1CONI+U3ALCONI;,,N 15LIU !
 PARA L(L12_FCC,AL,CO,NI:AL:VA;0) 298.15
     -1.5*ALCONI2-1.5*ALCO2NI+ALCO3+ALNI3+6*AL2CONI
     -1.5*AL2CO2-1.5*AL2NI2-1.5*AL3CO-1.5*AL3NI;,,N 15LIU !
 PARA L(L12_FCC,AL,CO,NI:CO:VA;0) 298.15
     -1.5*ALCONI2+6*ALCO2NI-1.5*ALCO3-1.5*AL2CONI
     -1.5*AL2CO2+AL3CO+CONI3-1.5*CO2NI2-1.5*CO3NI;,,N 15LIU !
 PARA L(L12_FCC,AL,CO,NI:NI:VA;0) 298.15
     +6*ALCONI2-1.5*ALCO2NI-1.5*ALNI3-1.5*AL2CONI
     -1.5*AL2NI2+AL3NI-1.5*CONI3-1.5*CO2NI2+CO3NI;,,N 15LIU !
 PARA L(L12_FCC,AL,CO:NI:VA;0) 298.15
     +1.5*ALCO2NI+1.5*AL2CONI-1.5*AL3NI-1.5*CO3NI;,,N 15LIU !
 PARA L(L12_FCC,AL,NI:CO:VA;0) 298.15
     +1.5*ALCONI2+1.5*AL2CONI-1.5*AL3CO-1.5*CONI3;,,N 15LIU !
 PARA L(L12_FCC,CO,NI:AL:VA;0) 298.15
     +1.5*ALCONI2+1.5*ALCO2NI-1.5*ALCO3-1.5*ALNI3;,,N 15LIU !
 PARA L(L12_FCC,AL,CO:NI:VA;1) 298.15
     -1.5*ALCO2NI+1.5*AL2CONI-0.5*AL3NI+0.5*CO3NI;,,N 15LIU !
 PARA L(L12_FCC,AL,NI:CO:VA;1) 298.15
     -1.5*ALCONI2+1.5*AL2CONI-0.5*AL3CO+0.5*CONI3;,,N 15LIU !
 PARA L(L12_FCC,CO,NI:AL:VA;1) 298.15
     -1.5*ALCONI2+1.5*ALCO2NI-0.5*ALCO3+0.5*ALNI3;,,N 15LIU !
$
$----------------------------------------------------------------------------
$
$                                                                    Al-Cr-Ni
$                                    July 1999, ND
$                                    Revision. Main changes:
$                                    - description of the A2/B2
$                                    - new liquidus data taken into account
$                                    - simpler ternary interaction parameters
$
$                                                                LIQUID PHASE
$
 PARAMETER L(LIQUID,AL,CR,NI;0)  298.15  16000;,,N 01DUP !
$
$                                                                FCC_A1 PHASE
$
 PARAMETER G(FCC_A1,AL,CR,NI:VA;0)  298.15  30300;,,N 01DUP !
$
$                                                                BCC_A2 PHASE
$
 PARAMETER G(BCC_A2,AL,CR,NI:VA;0)  298.15  42500;,,N 01DUP !
$
$                                                               L12_FCC PHASE
$
   FUN U1ALCRNI 298.15 6650;,,N 01DUP !
   FUN U2ALCRNI 298.15 0;,,N 01DUP !
   FUN U3ALCRNI 298.15 0;,,N 01DUP !
   FUN ALCRNI2 298.15 U1ALCR+2*U1ALNI+2*U1CRNI+U1ALCRNI;,,N 01DUP !
   FUN ALCR2NI 298.15 2*U1ALCR+U1ALNI+2*U1CRNI+U2ALCRNI;,,N 01DUP !
   FUN AL2CRNI 298.15 2*U1ALCR+2*U1ALNI+U1CRNI+U3ALCRNI;,,N 01DUP !
 PARA L(L12_FCC,AL,CR,NI:AL:VA;0) 298.15
     -1.5*ALCRNI2-1.5*ALCR2NI+ALCR3+ALNI3+6*AL2CRNI
     -1.5*AL2CR2-1.5*AL2NI2-1.5*AL3CR-1.5*AL3NI;,,N 01DUP !
 PARA L(L12_FCC,AL,CR,NI:CR:VA;0) 298.15
     -1.5*ALCRNI2+6*ALCR2NI-1.5*ALCR3-1.5*AL2CRNI
     -1.5*AL2CR2+AL3CR+CRNI3-1.5*CR2NI2-1.5*CR3NI;,,N 01DUP !
 PARA L(L12_FCC,AL,CR,NI:NI:VA;0) 298.15
     +6*ALCRNI2-1.5*ALCR2NI-1.5*ALNI3-1.5*AL2CRNI
     -1.5*AL2NI2+AL3NI-1.5*CRNI3-1.5*CR2NI2+CR3NI;,,N 01DUP !
 PARA L(L12_FCC,AL,CR:NI:VA;0) 298.15
     +1.5*ALCR2NI+1.5*AL2CRNI-1.5*AL3NI-1.5*CR3NI;,,N 01DUP !
 PARA L(L12_FCC,AL,NI:CR:VA;0) 298.15
     +1.5*ALCRNI2+1.5*AL2CRNI-1.5*AL3CR-1.5*CRNI3;,,N 01DUP !
 PARA L(L12_FCC,CR,NI:AL:VA;0) 298.15
     +1.5*ALCRNI2+1.5*ALCR2NI-1.5*ALCR3-1.5*ALNI3;,,N 01DUP !
 PARA L(L12_FCC,AL,CR:NI:VA;1) 298.15
     -1.5*ALCR2NI+1.5*AL2CRNI-0.5*AL3NI+0.5*CR3NI;,,N 01DUP !
 PARA L(L12_FCC,AL,NI:CR:VA;1) 298.15
     -1.5*ALCRNI2+1.5*AL2CRNI-0.5*AL3CR+0.5*CRNI3;,,N 01DUP !
 PARA L(L12_FCC,CR,NI:AL:VA;1) 298.15
     -1.5*ALCRNI2+1.5*ALCR2NI-0.5*ALCR3+0.5*ALNI3;,,N 01DUP !
$
$                                                            SIGMA_SGTE PHASE
$                                                                  metastable
 PARAMETER G(SIGMA_SGTE,AL:NI:CR;0)  298.15  
 -1045169+8*GHSERAL+18*GNIBCC+4*GHSERCR;,,N 15LIU !    
 PARAMETER G(SIGMA_SGTE,NI:AL:CR;0)  298.15  
 -1169367+8*GHSERNI+18*GALBCC+4*GHSERCR;,,N 15LIU !    
$
$----------------------------------------------------------------------------
$
$                                                                    Co-Cr-Ni
$                 Mainly from the current work (2015)
$                 Extrapolations from binaries are slightly improved
$                                   
$                                   
$                                   
$
$                                                                LIQUID PHASE
$
 PARAMETER G(LIQUID,CO,CR,NI;0)  298.15  -16000;,,N 15LIU !
$
$                                                                FCC_A1 PHASE
$
 PARAMETER G(FCC_A1,CO,CR,NI:VA;0)  298.15  -40710+13.5334*T;,,N 15LIU !
$
$                                                                BCC_A2 PHASE
$
 PARAMETER G(BCC_A2,CO,CR,NI:VA;0)  298.15  -60134+17.699513*T;,,N 15LIU !   
$
$
$                                                               L12_FCC PHASE
$                                                                  metastable
$ Present work: 2015 CRALDAD
$ Using the same interaction constraints shown by Dupin for Al-Cr-Ni
   FUN U1COCRNI 298.15 0;,,N 15LIU !
   FUN U2COCRNI 298.15 0;,,N 15LIU !
   FUN U3COCRNI 298.15 0;,,N 15LIU !
   FUN COCRNI2 298.15 U1COCR+2*U1CONI+2*U1CRNI+U1COCRNI;,,N 15LIU !
   FUN COCR2NI 298.15 2*U1COCR+U1CONI+2*U1CRNI+U2COCRNI;,,N 15LIU !
   FUN CO2CRNI 298.15 2*U1COCR+2*U1CONI+U1CRNI+U3COCRNI;,,N 15LIU !
 PARA L(L12_FCC,CO,CR,NI:CO:VA;0) 298.15
     -1.5*COCRNI2-1.5*COCR2NI+COCR3+CONI3+6*CO2CRNI
     -1.5*CO2CR2-1.5*CO2NI2-1.5*CO3CR-1.5*CO3NI;,,N 15LIU !
 PARA L(L12_FCC,CO,CR,NI:CR:VA;0) 298.15
     -1.5*COCRNI2+6*COCR2NI-1.5*COCR3-1.5*CO2CRNI
     -1.5*CO2CR2+CO3CR+CRNI3-1.5*CR2NI2-1.5*CR3NI;,,N 15LIU !
 PARA L(L12_FCC,CO,CR,NI:NI:VA;0) 298.15
     +6*COCRNI2-1.5*COCR2NI-1.5*CONI3-1.5*CO2CRNI
     -1.5*CO2NI2+CO3NI-1.5*CRNI3-1.5*CR2NI2+CR3NI;,,N 15LIU !
 PARA L(L12_FCC,CO,CR:NI:VA;0) 298.15
     +1.5*COCR2NI+1.5*CO2CRNI-1.5*CO3NI-1.5*CR3NI;,,N 15LIU !
 PARA L(L12_FCC,CO,NI:CR:VA;0) 298.15
     +1.5*COCRNI2+1.5*CO2CRNI-1.5*CO3CR-1.5*CRNI3;,,N 15LIU !
 PARA L(L12_FCC,CR,NI:CO:VA;0) 298.15
     +1.5*COCRNI2+1.5*COCR2NI-1.5*COCR3-1.5*CONI3;,,N 15LIU !
 PARA L(L12_FCC,CO,CR:NI:VA;1) 298.15
     -1.5*COCR2NI+1.5*CO2CRNI-0.5*CO3NI+0.5*CR3NI;,,N 15LIU !
 PARA L(L12_FCC,CO,NI:CR:VA;1) 298.15
     -1.5*COCRNI2+1.5*CO2CRNI-0.5*CO3CR+0.5*CRNI3;,,N 15LIU !
 PARA L(L12_FCC,CR,NI:CO:VA;1) 298.15
     -1.5*COCRNI2+1.5*COCR2NI-0.5*COCR3+0.5*CONI3;,,N 15LIU !
$
$                                                            SIGMA_SGTE PHASE
$ Phase boundaries well reproduced without the need of ternary end-members
$ excess energies
 PARAMETER G(SIGMA_SGTE,NI:CO:CR;0)  298.15  
 +8*GHSERNI+18*GCOBCC+4*GHSERCR;,,N 15LIU ! 
 PARAMETER G(SIGMA_SGTE,CO:NI:CR;0)  298.15  
 +8*GCOFCC+18*GNIBCC+4*GHSERCR;,,N 15LIU ! 
$
$----------------------------------------------------------------------------
$----------------------------------------------------------------------------
$----------------------------------------------------------------------------
$----------------------------------------------------------------------------
$
$                                                                 Al-Co-Cr-Ni
$                 Mainly from the current work (2015)
$                 Extrapolations from ternaries only 
$                 
$
$                                                                LIQUID PHASE
$
$$$$$ NONE
$
$                                                                FCC_A1 PHASE
$
$$$$$ NONE
$
$                                                                BCC_A2 PHASE
$
$$$$$ NONE
$
$                                                                BCC_B2 PHASE
$
$$$$$ NONE
$
$                                                               L12_FCC PHASE
$
$ Using the same interaction constraints shown by Dupin in NDTH
 FUNCTION ALCOCRNI   298.15 0.0;,,N 15LIU ! 
 
 PARAMETER G(L12_FCC,AL,CO,CR:NI:VA;0)  298.15  +AL3NI+CO3NI+CR3NI
 -1.5*ALCO2NI-1.5*ALCR2NI-1.5*AL2CONI-1.5*AL2CRNI-1.5*COCR2NI
 -1.5*CO2CRNI+6*ALCOCRNI;,,N 15LIU ! 
  
 PARAMETER G(L12_FCC,AL,CO,NI:CR:VA;0)  298.15  +AL3CR+CO3CR+CRNI3
 -1.5*ALCO2CR-1.5*ALCRNI2-1.5*AL2COCR-1.5*AL2CRNI-1.5*COCRNI2
 -1.5*CO2CRNI+6*ALCOCRNI;,,N 15LIU ! 

 PARAMETER G(L12_FCC,AL,CR,NI:CO:VA;0)  298.15  +AL3CO+COCR3+CONI3
 -1.5*ALCOCR2-1.5*ALCONI2-1.5*AL2COCR-1.5*AL2CONI-1.5*COCRNI2
 -1.5*COCR2NI+6*ALCOCRNI;,,N 15LIU ! !  

 PARAMETER G(L12_FCC,CO,CR,NI:AL:VA;0)  298.15  +ALCO3+ALCR3+ALNI3
 -1.5*ALCOCR2-1.5*ALCONI2-1.5*ALCO2CR-1.5*ALCO2NI-1.5*ALCRNI2
 -1.5*ALCR2NI+6*ALCOCRNI;,,N 15LIU !   
$
$****************************************************************************

 LIST_OF_REFERENCES
 NUMBER  SOURCE
  86DIN     'A. Dinsdale, T. Chart, MTDS NPL, Unpublished work (1986); CR-NI'
  89DIN     'Alan Dinsdale, SGTE Data for Pure Elements,
          NPL Report DMA(A)195 September 1989'
  91DIN     'Alan Dinsdale, SGTE Data for Pure Elements, NPL Report
          DMA(A)195 Rev. August 1990'
  91LEE     'Byeong-Joo Lee, unpublished revision (1991); C-Cr-Fe-Ni'
  91SAU1    'Nigel Saunders, 1991, based on
            N. Saunders, V.G. Rivlin
            Z. metallkde, 78 (11), 795-801 (1987); Al-Cr'
  91DIN     'Alan Dinsdale, SGTE Data for Pure Elements,
          Calphad Vol 15(1991) p 317-425, 
          also in NPL Report DMA(A)195 Rev. August 1990'
  95DUP3     'N. Dupin, Thesis, LTPCM, France, 1995; 
          Al-Ni,
          also in I. Ansara, N. Dupin, H.L. Lukas, B. SUndman
          J. Alloys Compds, 247 (1-2), 20-30 (1997)'
  99DUP      'N. Dupin, I. Ansara,
          Z. metallkd., Vol 90 (1999) p 76-85;
          Al-Ni'
  01DUP    'N. Dupin, I. Ansara, B. Sundman
          Thermodynamic Re-Assessment of the Ternary System Al-Cr-Ni,
          Calphad, 25 (2), 279-298 (2001); Al-Cr-Ni'
   REF184   'AL1<G> CODATA KEY VALUES SGTE ** 
          ALUMINIUM <GAS> 
          Cp values similar in Codata Key Values and IVTAN Vol. 3'
   REF448   'AL2<G> CHATILLON(1992)
         Enthalpy of formation for Al1<g> taken from Codata Key Values.
         Enthalpy of form. from TPIS dissociation energy mean Value
         corrected with new fef from Sunil K.K. and Jordan K.D.
         (J.Phys. Chem. 92(1988)2774) ab initio calculations.'
   REF4469 'CO1<G> T.C.R.A.S Class: 1 
         Data provided by TCRAS. October 1996. Error in version 1997. 
         S298 corrected to 1bar.'
   REF4561 'CO2<G> T.C.R.A.S Class: 6 
         Data provided by T.C.R.A.S. October 1996.'		 
   REF4465  'CR1<G> T.C.R.A.S. Class: 1 
         CHROMIUM <GAS>'
   REF4591  'CR2<G> T.C.R.A.S. Class: 6'
   REF7504  'NI1<G> T.C.R.A.S Class: 1
         Data provided by T.C.R.A.S. October 1996'
   REF7553  'NI2<G> T.C.R.A.S Class: 5 
         Data provided by T.C.R.A.S. October 1996'
   90DIN    90Din 'Alan Dinsdale, SGTE Data for Pure Elements, NPL Report 
          DMA(A)195, Rev. August 1990'
   REF78   DUP-ALNI 'Nathalie Dupin, J Alloy and Compounds, (1997); Al-Ni'
   87GU3   87Gui3 'A. Fernandez Guillermet, Z Metallkde, Vol 78 (1987) 
          p 639-647 
          TRITA-MAC 324B (1986); CO-NI'

   87GU4    87Gui4 'A. Fernandez Guillermet, Int. J of Thermophys vol 8 
         (1987) 
          p 481-510, TRITA-MAC 308 (1986); CO'
   90DIN1   89Din 'Alan Dinsdale, SGTE Data for Pure Elements, NPL Report 
          DMA(A)195, September 1989'
   88GUI   88Gui2 'A. Fernandez Guillermet, Z. Metallkde. Vol 79(1988) 
          p.524-536, 
          TRITA-MAC 362 (1988); C-CO-NI AND C-CO-FE-NI'
   93SAU   NIG-ALCU 'Nigel Saunders, COST 507 round 1, (1993); Al-Cu'
   91SAU   NIG-ALTI 'Nigel Saunders, COST 507 round 1, (1991); Al-Ti'	
   
   88GUS1    'P. Gustafson, CALPHAD 12 (1988) 277-292; Cr-W, Cr-Ni-W,
          Modified by Ursula R. Kattner, NIST, Gaithersburg, MD, USA '   
   
   98DUP    'N. Dupin, I. Ansara, 
          Thermodynamic Assessment of the System Al-Co,
          Revue de Metallurgie, 95(9), 1121-1129 (1998); Al-Co'   
   97KUS    'A. Kusoffsky, B. Jansson, 
          A Thermodynamic Evaluation of the Co-Cr and the C-Co-Cr Systems,
          Calphad, 21(3), 321-333 (1997); Co-Cr'
		  
   15LIU    'Xuan L. Liu, Thomas Gheno, Bonnie Lindahl,
          Greta Lindwall, Brian Gleeson, Zi-Kui Liu,
          First-principles calculations, experimental study,
          and thermodynamic modeling of the Al-Co-Cr-Ni system
          (2015); X.L. Liu Ph.D. Thesis'    
		 
  !
